Repository: petermattia/SEI-growth-time-dependence

# SEI growth time dependence
 
Latest release: [![DOI](https://zenodo.org/badge/207391441.svg)](https://zenodo.org/badge/latestdoi/207391441)

This repository contains data and analysis for the manuscript "Rethinking the $t^{0.5}$ dependence of SEI growth", published in the *Journal of the Electrochemical Society* [here](https://iopscience.iop.org/article/10.1149/1945-7111/ab8ce4).

- `SEI time dependence.ipynb` contains all analysis and figure creation used in the manuscript
- `SEI time dependence, F test CIs.ipynb` contains the same analysis but with profile-likelihood CIs instead of asymptotic approximate CIs (both yield similar results)
- `/figures` contains all figures used in the manuscript
- All other directories contain a screenshot of the figure from which data was extracted, as well as the extracted data.

# SEI growth time dependence

## carbon black storage

Notes:
- `2018-01-22 carbon black self-delithiation data.xlsx` contains all data, directly taken from the BCS
- The individual `csv` files just separates out the sheets from the excel file into individual files
- The pre-cycling data is not included for the `50pt5` series
- `2pt5 cycles` is removed from the main text figure to make the legend fit, but included here for interest

File: carbon black storage/50pt5 cycles.csv (part 1 of 82)
time/h,Ecell/V,(Q-Qo)/mA.h/g
0,1.38883,0
0.0166828,1.3884,-5.56E-06
0.0167922,1.38737,-1.10E-03
0.0169439,1.38635,-2.62E-03
0.0171044,1.38533,-4.22E-03
0.0172839,1.3843,-6.02E-03
0.0175006,1.38328,-8.18E-03
0.017715,1.38225,-0.0103278
0.0179728,1.38123,-0.0129056
0.0182383,1.38021,-0.0155611
0.0185628,1.37918,-0.0188056
0.0189194,1.37816,-0.0223723
0.0193139,1.37714,-0.0263167
0.0197817,1.37611,-0.0309945
0.02031,1.37509,-0.0362779
0.0209178,1.37406,-0.0423557
0.021675,1.37304,-0.0499279
0.0225072,1.37202,-0.0582502
0.0233806,1.37099,-0.0669835
0.0243939,1.36997,-0.0771169
0.0254256,1.36895,-0.0874336
0.0265894,1.36792,-0.0990725
0.0277467,1.3669,-0.110645
0.0288939,1.36587,-0.122117
0.0302639,1.36481,-0.135817
0.0315594,1.36379,-0.148773
0.0329394,1.36272,-0.162573
0.0344106,1.3617,-0.177284
0.0358061,1.36068,-0.191239
0.0373422,1.35961,-0.206601
0.0388089,1.35855,-0.221267
0.0405022,1.35753,-0.238201
0.0420133,1.3565,-0.253312
0.0436306,1.35548,-0.269484
0.0452372,1.35445,-0.285551
0.0468811,1.35343,-0.30199
0.0485061,1.35241,-0.31824
0.0502433,1.35138,-0.335612
0.0519967,1.35036,-0.353145
0.053755,1.34933,-0.370729
0.0555494,1.34831,-0.388673
0.0573078,1.34729,-0.406257
0.059125,1.34622,-0.424429
0.0610517,1.3452,-0.443696
0.0630028,1.34418,-0.463207
0.0649067,1.34315,-0.482246
0.066805,1.34213,-0.50123
0.0687717,1.34103,-0.520896
0.0709017,1.34,-0.542196
0.0728322,1.33898,-0.561502
0.07489,1.33795,-0.58208
0.0769317,1.33693,-0.602497
0.0790117,1.33591,-0.623297
0.0811694,1.33488,-0.644875
0.0832872,1.33386,-0.666053
0.0853044,1.33284,-0.686225
0.0875344,1.33181,-0.708525
0.0897172,1.33075,-0.730353
0.0920183,1.32972,-0.753364
0.0942978,1.3287,-0.776159
0.0964394,1.32768,-0.797575
0.0986928,1.32665,-0.820109
0.101088,1.32555,-0.844059
0.103535,1.32453,-0.868531
0.105875,1.3235,-0.891931
0.108287,1.32248,-0.916048
0.110673,1.32142,-0.939909
0.113244,1.32039,-0.965626
0.115677,1.31933,-0.989948
0.118086,1.31831,-1.01404
0.120674,1.31728,-1.03993
0.123131,1.31626,-1.06449
0.125565,1.31523,-1.08883
0.128047,1.31421,-1.11365
0.130732,1.31319,-1.1405
0.133312,1.31216,-1.1663
0.135961,1.31114,-1.19279
0.138491,1.31011,-1.21809
0.141265,1.30909,-1.24583
0.143867,1.30807,-1.27185
0.146694,1.30704,-1.30013
0.149324,1.30602,-1.32643
0.152138,1.305,-1.35456
0.154866,1.30397,-1.38184
0.157714,1.30295,-1.41032
0.160474,1.30192,-1.43792
0.163311,1.3009,-1.46629
0.166222,1.29988,-1.4954
0.169127,1.29885,-1.52445
0.171883,1.29783,-1.55201
0.174893,1.2968,-1.58212
0.1779,1.29578,-1.61218
0.180809,1.29476,-1.64127
0.183916,1.29373,-1.67234
0.186884,1.29271,-1.70203
0.189921,1.29169,-1.73239
0.193053,1.29066,-1.76371
0.196089,1.2896,-1.79407
0.199403,1.28857,-1.82721
0.202513,1.28755,-1.85832
0.205717,1.28653,-1.89035
0.208878,1.2855,-1.92197
0.212139,1.28448,-1.95457
0.215306,1.28346,-1.98624
0.218542,1.28243,-2.0186
0.221871,1.28141,-2.05189
0.225334,1.28038,-2.08652
0.228652,1.27932,-2.11971
0.231975,1.2783,-2.15293
0.235622,1.27727,-2.18941
0.239031,1.27625,-2.22349
0.242318,1.27519,-2.25637
0.246194,1.27416,-2.29513
0.249592,1.27314,-2.32911
0.253146,1.27211,-2.36464
0.256817,1.27105,-2.40136
0.260476,1.27003,-2.43794
0.264001,1.269,-2.4732
0.267712,1.26798,-2.51031
0.271449,1.26696,-2.54767
0.275103,1.26593,-2.58421
0.278824,1.26491,-2.62143
0.282651,1.26389,-2.6597
0.286394,1.26286,-2.69713
0.290258,1.2618,-2.73577
0.294268,1.26077,-2.77587
0.298059,1.25975,-2.81377
0.301923,1.25873,-2.85241
0.305939,1.2577,-2.89257
0.309773,1.25668,-2.93092
0.313736,1.25566,-2.97055
0.317827,1.25463,-3.01146
0.321883,1.25361,-3.05201
0.325873,1.25258,-3.09192
0.330096,1.25156,-3.13415
0.334243,1.2505,-3.17562
0.338445,1.24943,-3.21764
0.342882,1.24841,-3.26201
0.346899,1.24739,-3.30218
0.351411,1.24636,-3.34729
0.355592,1.24534,-3.3891
0.359761,1.24431,-3.4308
0.364158,1.24329,-3.47477
0.368456,1.24227,-3.51775
0.372972,1.24124,-3.56291
0.377451,1.24022,-3.60769
0.381596,1.2392,-3.64915
0.386275,1.23817,-3.69594
0.390862,1.23715,-3.74181
0.395278,1.23608,-3.78596
0.400043,1.23506,-3.83362
0.404725,1.23404,-3.88044
0.409267,1.23301,-3.92585
0.413977,1.23199,-3.97295
0.418673,1.23097,-4.01991
0.423211,1.22994,-4.06529
0.428036,1.22892,-4.11354
0.432918,1.22785,-4.16237
0.437855,1.22683,-4.21174
0.442626,1.22581,-4.25944
0.447566,1.22478,-4.30884
0.452503,1.22376,-4.35822
0.457447,1.22274,-4.40765
0.462462,1.22171,-4.4578
0.467374,1.22069,-4.50692
0.472441,1.21966,-4.5576
0.47746,1.21864,-4.60778
0.482418,1.21762,-4.65736
0.487549,1.21655,-4.70868
0.492728,1.21553,-4.76047
0.498021,1.21451,-4.8134
0.503197,1.21348,-4.86516
0.508528,1.21246,-4.91846
0.513672,1.21143,-4.96991
0.518947,1.21041,-5.02265
0.524384,1.20935,-5.07703
0.52987,1.20832,-5.13189
0.535014,1.2073,-5.18332
0.540771,1.20628,-5.24089
0.545979,1.20525,-5.29297
0.551637,1.20419,-5.34956
0.557437,1.20316,-5.40756
0.562653,1.20214,-5.45971
0.568451,1.20112,-5.5177
0.573953,1.20009,-5.57272
0.579724,1.19907,-5.63043
0.585142,1.19805,-5.6846
0.590805,1.19702,-5.74124
0.596663,1.196,-5.79981
0.602399,1.19497,-5.85718
0.607887,1.19395,-5.91205
0.613851,1.19293,-5.9717
0.619732,1.1919,-6.03051
0.62561,1.19088,-6.08928
0.631482,1.18982,-6.148
0.637616,1.18879,-6.20934
0.643325,1.18777,-6.26643
0.649541,1.18674,-6.32859
0.655517,1.18572,-6.38835
0.661537,1.1847,-6.44855
0.667567,1.18367,-6.50885
0.673791,1.18265,-6.57108
0.679872,1.18159,-6.6319
0.686228,1.18056,-6.69546
0.692174,1.17954,-6.75492
0.698395,1.17851,-6.81713
0.704943,1.17749,-6.88261
0.711248,1.17643,-6.94565
0.717792,1.1754,-7.01109
0.724112,1.17438,-7.0743
0.730341,1.17336,-7.13658
0.736973,1.17233,-7.2029
0.743143,1.17131,-7.26461
0.749781,1.17028,-7.33098
0.756018,1.16926,-7.39336
0.762868,1.16824,-7.46185
0.76926,1.16721,-7.52577
0.775937,1.16619,-7.59254
0.782324,1.16516,-7.65641
0.789124,1.16414,-7.72441
0.795731,1.16312,-7.79048
0.802169,1.16209,-7.85486
0.809144,1.16107,-7.92461
0.815984,1.16001,-7.99301
0.822748,1.15898,-8.06064
0.829801,1.15796,-8.13118
0.836477,1.1569,-8.19794
0.843298,1.15587,-8.26614
0.85046,1.15485,-8.33776
0.857371,1.15382,-8.40687
0.864255,1.1528,-8.47571
0.871438,1.15178,-8.54754
0.878427,1.15075,-8.61743
0.885308,1.14969,-8.68624
0.892626,1.14867,-8.75941
0.899794,1.14764,-8.8311
0.906868,1.14662,-8.90184
0.914027,1.14559,-8.97343
0.921349,1.14457,-9.04664
0.9283,1.14355,-9.11616
0.935344,1.14252,-9.18659
0.942538,1.1415,-9.25854
0.949889,1.14048,-9.33205
0.957513,1.13945,-9.40828
0.964708,1.13843,-9.48023
0.971927,1.13736,-9.55242
0.979839,1.13634,-9.63154
0.987163,1.13532,-9.70478
0.994677,1.13429,-9.77991
1.002,1.13327,-9.85317
1.00949,1.13225,-9.928
1.01707,1.13122,-10.0038
1.02462,1.1302,-10.0794
1.03197,1.12917,-10.1529
1.03982,1.12815,-10.2313
1.04733,1.12713,-10.3064
1.05495,1.1261,-10.3827
1.06274,1.12508,-10.4606
1.07033,1.12405,-10.5364
1.07825,1.12303,-10.6156
1.08608,1.12201,-10.694
1.09356,1.12098,-10.7688
1.10168,1.11996,-10.8499
1.10919,1.11894,-10.9251
1.11715,1.11791,-11.0046
1.1249,1.11689,-11.0822
1.13313,1.11586,-11.1644
1.14088,1.11484,-11.2419
1.1492,1.11382,-11.3251
1.15669,1.11279,-11.4001
1.16502,1.11177,-11.4833
1.17258,1.11074,-11.559
1.18092,1.11,-11.6423
1.18676,1.10897,-11.7007
1.1951,1.10807,-11.7841
1.20231,1.107,-11.8562
1.21064,1.10614,-11.9395
1.21779,1.10511,-12.011
1.22585,1.10409,-12.0916
1.23419,1.10315,-12.175
1.24185,1.10212,-12.2516
1.25019,1.10129,-12.335
1.25693,1.10027,-12.4024
1.26498,1.09925,-12.4829
1.27331,1.09846,-12.5662
1.28022,1.09744,-12.6353
1.28855,1.09665,-12.7186
1.29481,1.09558,-12.7812
1.30314,1.09484,-12.8645
1.31002,1.09377,-12.9333
1.31836,1.09291,-13.0167
1.32584,1.09188,-13.0915
1.33417,1.0911,-13.1748
1.34098,1.09007,-13.2429
1.34932,1.08928,-13.3263
1.35632,1.08826,-13.3963
1.36466,1.08739,-13.4797
1.3726,1.08637,-13.5591
1.38082,1.08535,-13.6413
1.38915,1.0846,-13.7246
1.39618,1.08357,-13.7949
1.40452,1.08283,-13.8782
1.4114,1.0818,-13.9471
1.41973,1.08094,-14.0304
1.42774,1.07991,-14.1105
1.43607,1.07912,-14.1938
1.44322,1.0781,-14.2653
1.45155,1.07731,-14.3486
1.45894,1.07629,-14.4225
1.46727,1.0755,-14.5058
1.47464,1.07448,-14.5795
1.48298,1.07365,-14.6629
1.49062,1.07263,-14.7393
1.49895,1.07188,-14.8226
1.50661,1.07086,-14.8992
1.51494,1.07011,-14.9825
1.52225,1.06908,-15.0556
1.53058,1.06818,-15.1389
1.53892,1.06739,-15.2222
1.54643,1.06637,-15.2973
1.55476,1.06566,-15.3807
1.56204,1.06463,-15.4535
1.57038,1.06385,-15.5368
1.57844,1.06282,-15.6175
1.58678,1.062,-15.7008
1.59511,1.06109,-15.7842
1.60344,1.06014,-15.8675
1.61178,1.05924,-15.9508
1.62011,1.05833,-16.0342
1.62844,1.05747,-16.1175
1.63667,1.05644,-16.1997
1.645,1.05566,-16.283
1.65333,1.05487,-16.3664
1.66064,1.05384,-16.4395
1.66898,1.05317,-16.5228
1.67625,1.05215,-16.5955
1.68458,1.0514,-16.6789
1.69274,1.05034,-16.7605
1.70107,1.04959,-16.8438
1.70939,1.04857,-16.927
1.71773,1.04778,-17.0103
1.72606,1.04695,-17.0936
1.73439,1.04605,-17.177
1.74273,1.04514,-17.2603
1.75106,1.04431,-17.3436
1.75939,1.04349,-17.427
1.76684,1.04246,-17.5014
1.77517,1.04176,-17.5847
1.78339,1.04073,-17.6669
1.79172,1.04002,-17.7502
1.80001,1.039,-17.8332
1.80835,1.03825,-17.9165
1.81668,1.03746,-17.9998
1.82427,1.03644,-18.0757
1.8326,1.03581,-18.159
1.84086,1.03479,-18.2416
1.84919,1.03416,-18.325
1.85674,1.03313,-18.4005
1.86508,1.0325,-18.4838
1.87302,1.03148,-18.5633
1.88136,1.03077,-18.6466
1.88962,1.02974,-18.7293
1.89796,1.02908,-18.8126
1.90619,1.02805,-18.8949
1.91452,1.02738,-18.9782
1.92282,1.02636,-19.0612
1.93116,1.02569,-19.1446
1.93949,1.02482,-19.2279
1.94782,1.02407,-19.3112
1.95569,1.02305,-19.3899
1.96402,1.02238,-19.4732
1.97235,1.02159,-19.5565
1.98002,1.02053,-19.6332
1.98836,1.0199,-19.7166
1.99669,1.01907,-19.7999
2.00502,1.01825,-19.8832
2.01302,1.01722,-19.9632
2.02135,1.01667,-20.0466
2.02969,1.01577,-20.1299
2.03802,1.0149,-20.2132
2.04635,1.01411,-20.2966
2.05469,1.01332,-20.3799
2.06302,1.01254,-20.4632
2.071,1.01151,-20.543
2.07934,1.0108,-20.6264
2.08767,1.01002,-20.7097
2.096,1.00919,-20.793
2.10434,1.00844,-20.8764
2.11267,1.00777,-20.9597
2.11974,1.00675,-21.0304
2.12807,1.0062,-21.1137
2.13599,1.00517,-21.1929
2.14432,1.00462,-21.2762
2.15221,1.0036,-21.3551
2.16055,1.00297,-21.4385
2.16888,1.0021,-21.5218
2.17721,1.00139,-21.6051
2.18555,1.00072,-21.6885
2.19312,0.9997,-21.7642
2.20145,0.999188,-21.8475
2.20901,0.998164,-21.9231
2.21734,0.997573,-22.0064
2.22567,0.996825,-22.0897
2.23358,0.995801,-22.1688
2.24191,0.995171,-22.2521
2.25025,0.994423,-22.3355
2.25838,0.993399,-22.4168
2.26672,0.992808,-22.5002
2.27505,0.99206,-22.5835
2.28338,0.991233,-22.6668
2.29172,0.990485,-22.7501
2.30005,0.989776,-22.8335
2.30778,0.988753,-22.9108
2.31611,0.988123,-22.9941
2.32444,0.987453,-23.0774
2.33277,0.986429,-23.1606
2.3411,0.985917,-23.244
2.34905,0.984894,-23.3235
2.35739,0.984342,-23.4068
2.3656,0.983318,-23.489
2.37394,0.982649,-23.5723
2.38227,0.982058,-23.6557
2.39033,0.981035,-23.7362
2.39866,0.980404,-23.8196
2.40699,0.979774,-23.9029
2.41517,0.978751,-23.9846
2.4235,0.978121,-24.068
2.43183,0.977294,-24.1513
2.44017,0.976585,-24.2346
2.4485,0.975758,-24.318
2.45683,0.975167,-24.4013
2.46494,0.974143,-24.4823
2.47327,0.973592,-24.5657
2.4816,0.972765,-24.649
2.48994,0.971938,-24.7323
2.49827,0.97119,-24.8156
2.5066,0.970481,-24.899
2.51494,0.969812,-24.9823
2.52327,0.968985,-25.0656
2.5316,0.968315,-25.149
2.53983,0.967292,-25.2312
2.54816,0.966701,-25.3146
2.55649,0.965913,-25.3979
2.56483,0.965205,-25.4812
2.57316,0.964456,-25.5646
2.58149,0.963669,-25.6479
2.58983,0.962921,-25.7312
2.59816,0.962133,-25.8146
2.60649,0.961346,-25.8979
2.61483,0.960558,-25.9812
2.62316,0.959928,-26.0646
2.63149,0.95914,-26.1479
2.63983,0.958471,-26.2312
2.64816,0.957565,-26.3145
2.65649,0.956975,-26.3979
2.66483,0.956227,-26.4812
2.67316,0.955321,-26.5645
2.68149,0.95473,-26.6479
2.68983,0.953903,-26.7312
2.69816,0.953116,-26.8145
2.70649,0.952486,-26.8979
2.71483,0.951541,-26.9812
2.72316,0.950871,-27.0645
2.73149,0.950241,-27.1479
2.73983,0.949493,-27.2312
2.74816,0.948705,-27.3145
2.75649,0.948036,-27.3979
2.76483,0.94717,-27.4812
2.77316,0.946618,-27.5645
2.78148,0.945595,-27.6477
2.78981,0.944925,-27.731
2.79814,0.944334,-27.8144
2.80648,0.943507,-27.8977
2.81481,0.942877,-27.981
2.82314,0.942011,-28.0644
2.83148,0.941224,-28.1477
2.83981,0.940594,-28.231
2.84814,0.939885,-28.3144
2.85648,0.939137,-28.3977
2.86481,0.93831,-28.481
2.87314,0.93764,-28.5643
2.88148,0.936892,-28.6477
2.88981,0.936144,-28.731
2.89814,0.935474,-28.8143
2.90648,0.934726,-28.8977
2.91481,0.933899,-28.981
2.92314,0.933348,-29.0643
2.93138,0.932324,-29.1467
2.93972,0.931891,-29.2301
2.94805,0.931143,-29.3134
2.95638,0.930355,-29.3967
2.96472,0.929647,-29.4801
2.97305,0.928859,-29.5634
2.98138,0.928071,-29.6467
2.98972,0.927481,-29.7301
2.99805,0.926654,-29.8134
3.00638,0.925945,-29.8967
3.01472,0.925276,-29.9801
3.02305,0.924527,-30.0634
3.03138,0.92374,-30.1467
3.03972,0.922992,-30.23
3.04805,0.922362,-30.3134
3.05638,0.921417,-30.3967
3.06472,0.920944,-30.48
3.07305,0.920038,-30.5634
3.08138,0.919408,-30.6467
3.08972,0.918739,-30.73
3.09805,0.917951,-30.8134
3.10638,0.917282,-30.8967
3.11472,0.916534,-30.98
3.12305,0.915825,-31.0634
3.13138,0.915077,-31.1467
3.13972,0.914368,-31.23
3.14805,0.913659,-31.3134
3.15638,0.912872,-31.3967
3.16472,0.912163,-31.48
3.17305,0.911454,-31.5634
3.18138,0.910745,-31.6467
3.18972,0.909997,-31.73
3.19805,0.909288,-31.8134
3.20638,0.90854,-31.8967
3.21472,0.907753,-31.98
3.22305,0.907201,-32.0633
3.23138,0.906492,-32.1467
3.23972,0.905744,-32.23
3.24805,0.904996,-32.3133
3.25638,0.904366,-32.3967
3.26472,0.903539,-32.48
3.27305,0.90287,-32.5633
3.28138,0.902161,-32.6467
3.28972,0.901491,-32.73
3.29805,0.900665,-32.8133
3.30638,0.899995,-32.8967
3.31472,0.899247,-32.98
3.32305,0.898577,-33.0633
3.33138,0.89779,-33.1467
3.33972,0.89716,-33.23
3.34805,0.896333,-33.3133
3.35638,0.895663,-33.3967
3.36472,0.894955,-33.48
3.37305,0.894246,-33.5633
3.38138,0.893498,-33.6466
3.38972,0.892789,-33.73
3.39805,0.891923,-33.8133
3.40638,0.89145,-33.8966
3.41471,0.890426,-33.9799
3.42304,0.889914,-34.0632
3.43137,0.889284,-34.1466
3.43971,0.888457,-34.2299
3.44804,0.887788,-34.3132
3.45637,0.88704,-34.3965
3.46471,0.886292,-34.4799
3.47304,0.885583,-34.5632
3.48137,0.884913,-34.6465
3.48971,0.884165,-34.7299
3.49804,0.883535,-34.8132
3.50637,0.882748,-34.8965
3.51471,0.881999,-34.9799
3.52304,0.881369,-35.0632
3.53137,0.880542,-35.1465
3.53971,0.879873,-35.2299
3.54804,0.879243,-35.3132
3.55637,0.878377,-35.3965
3.56471,0.877707,-35.4799
3.57304,0.877117,-35.5632
3.58137,0.876329,-35.6465
3.58971,0.875541,-35.7298
3.59804,0.874872,-35.8132
3.60637,0.874203,-35.8965
3.61471,0.873376,-35.9798
3.62304,0.872667,-36.0632
3.63137,0.872037,-36.1465
3.63971,0.871367,-36.2298
3.64804,0.87058,-36.3132
3.65637,0.86991,-36.3965
3.66471,0.869202,-36.4798
3.67304,0.868453,-36.5632
3.68137,0.867823,-36.6465
3.68971,0.867075,-36.7298
3.69804,0.866366,-36.8131
3.70637,0.865658,-36.8965
3.71471,0.864909,-36.9798
3.72304,0.864122,-37.0631
3.73137,0.863413,-37.1465
3.73971,0.862744,-37.2298
3.74804,0.862074,-37.3131
3.75637,0.861326,-37.3965
3.76471,0.860657,-37.4798
3.77304,0.859908,-37.5631
3.78137,0.859121,-37.6465
3.78971,0.85853,-37.7298
3.79804,0.857703,-37.8131
3.80637,0.856955,-37.8964
3.81471,0.856325,-37.9798
3.82304,0.855538,-38.0631
3.83137,0.854908,-38.1464
3.83971,0.854199,-38.2298
3.84804,0.853529,-38.3131
3.85637,0.852742,-38.3964
3.86471,0.852033,-38.4798
3.87304,0.851364,-38.5631
3.88137,0.850576,-38.6464
3.88971,0.849788,-38.7297
3.89804,0.849119,-38.8131
3.90637,0.84841,-38.8964
3.91471,0.84778,-38.9797
3.92304,0.846993,-39.0631
3.93137,0.846205,-39.1464
3.93971,0.845614,-39.2297
3.94804,0.844787,-39.3131
3.95637,0.844079,-39.3964
3.96471,0.84337,-39.4797
3.97304,0.842622,-39.563
3.98137,0.842031,-39.6464
3.98971,0.841243,-39.7297
3.99804,0.840574,-39.813
4.00637,0.839786,-39.8964
4.01471,0.839117,-39.9797
4.02304,0.838408,-40.063
4.03137,0.83766,-40.1464
4.03971,0.836912,-40.2297
4.04804,0.836242,-40.313
4.05637,0.835455,-40.3964
4.06471,0.834707,-40.4797
4.07304,0.834116,-40.563
4.08137,0.833289,-40.6463
4.08971,0.832541,-40.7297
4.09804,0.831832,-40.813
4.10637,0.831163,-40.8963
4.11471,0.830415,-40.9797
4.12304,0.829666,-41.063
4.13137,0.828958,-41.1463
4.13971,0.828209,-41.2297
4.14804,0.827461,-41.313
4.15637,0.826871,-41.3963
4.16471,0.82624,-41.4797
4.17273,0.825217,-41.5599
4.18106,0.824744,-41.6432
4.18939,0.824035,-41.7265
4.19773,0.823208,-41.8098
4.20606,0.822578,-41.8932
4.21439,0.821712,-41.9765
4.22273,0.821161,-42.0598
4.23106,0.820334,-42.1432
4.23939,0.819664,-42.2265
4.24773,0.818956,-42.3098
4.25606,0.818365,-42.3932
4.26423,0.817341,-42.4748
4.27256,0.81675,-42.5582
4.2809,0.816042,-42.6415
4.28923,0.815333,-42.7248
4.29756,0.814624,-42.8082
4.3059,0.813837,-42.8915
4.31423,0.813088,-42.9748
4.32256,0.812419,-43.0582
4.3309,0.811671,-43.1415
4.33923,0.811041,-43.2248
4.34756,0.810214,-43.3081
4.3559,0.809544,-43.3915
4.36423,0.808836,-43.4748
4.37256,0.808048,-43.5581
4.3809,0.807379,-43.6415
4.38923,0.80663,-43.7248
4.39756,0.80604,-43.8081
4.4059,0.805173,-43.8915
4.41423,0.804504,-43.9748
4.42256,0.803756,-44.0581
4.4309,0.802968,-44.1415
4.43923,0.802259,-44.2248
4.44756,0.801511,-44.3081
4.4559,0.800842,-44.3914
4.46423,0.800094,-44.4748
4.47256,0.799306,-44.5581
4.4809,0.798715,-44.6414
4.48923,0.797889,-44.7248
4.49756,0.79714,-44.8081
4.5059,0.796392,-44.8914
4.51423,0.795801,-44.9748
4.52256,0.795014,-45.0581
4.5309,0.794187,-45.1414
4.53923,0.793636,-45.2248
4.54756,0.792769,-45.3081
4.5559,0.792179,-45.3914
4.56423,0.791312,-45.4747
4.57256,0.790564,-45.5581
4.5809,0.789855,-45.6414
4.58923,0.789186,-45.7247
4.59756,0.788517,-45.8081
4.6059,0.787729,-45.8914
4.61423,0.786941,-45.9747
4.62256,0.786311,-46.0581
4.6309,0.785563,-46.1414
4.63923,0.784815,-46.2247
4.64756,0.784028,-46.3081
4.6559,0.783397,-46.3914
4.66423,0.782689,-46.4747
4.67256,0.781822,-46.5581
4.6809,0.781153,-46.6414
4.68923,0.780444,-46.7247
4.69756,0.779657,-46.808
4.7059,0.778987,-46.8914
4.71423,0.7782,-46.9747
4.72256,0.777491,-47.058
4.7309,0.776782,-47.1414
4.73923,0.776034,-47.2247
4.74756,0.775404,-47.308
4.7559,0.774616,-47.3914
4.76423,0.773789,-47.4747
4.77256,0.773159,-47.558
4.7809,0.772332,-47.6414
4.78923,0.771623,-47.7247
4.79756,0.770915,-47.808
4.8059,0.770127,-47.8913
4.81423,0.769418,-47.9747
4.82256,0.76871,-48.058
4.8309,0.767961,-48.1413
4.83923,0.767174,-48.2247
4.84756,0.766504,-48.308
4.8559,0.765756,-48.3913
4.86423,0.765047,-48.4747
4.87256,0.764339,-48.558
4.8809,0.763512,-48.6413
4.88923,0.762882,-48.7247
4.89756,0.762133,-48.808
4.9059,0.761385,-48.8913
4.91423,0.760677,-48.9746
4.92256,0.759889,-49.058
4.9309,0.759141,-49.1413
4.93923,0.758432,-49.2246
4.94756,0.757605,-49.308
4.9559,0.756896,-49.3913
4.96423,0.756187,-49.4746
4.97256,0.755597,-49.558
4.9809,0.754809,-49.6413
4.98923,0.754061,-49.7246
4.99756,0.753313,-49.808
5.0059,0.752486,-49.8913
5.01423,0.751935,-49.9746
5.02232,0.750911,-50.0555
5.03065,0.750399,-50.1389
5.03899,0.749769,-50.2222
5.04732,0.748863,-50.3055
5.05565,0.748194,-50.3888
5.06399,0.747485,-50.4722
5.07232,0.746697,-50.5555
5.08065,0.745949,-50.6388
5.08899,0.745162,-50.7222
5.09732,0.744571,-50.8055
5.10565,0.743783,-50.8888
5.11399,0.743075,-50.9722
5.12232,0.742326,-51.0555
5.13065,0.741618,-51.1388
5.13899,0.740791,-51.2222
5.14732,0.740003,-51.3055
5.15565,0.739255,-51.3888
5.16399,0.738586,-51.4721
5.17232,0.737759,-51.5555
5.18065,0.737207,-51.6388
5.18899,0.73638,-51.7221
5.19732,0.735711,-51.8055
5.20565,0.734923,-51.8888
5.21399,0.734175,-51.9721
5.22232,0.733466,-52.0555
5.23065,0.732718,-52.1388
5.23899,0.73197,-52.2221
5.24732,0.731222,-52.3055
5.25565,0.730474,-52.3888
5.26399,0.729804,-52.4721
5.27232,0.729017,-52.5554
5.28065,0.728347,-52.6388
5.28899,0.72756,-52.7221
5.29732,0.72689,-52.8054
5.30565,0.726103,-52.8888
5.31399,0.725355,-52.9721
5.32232,0.724725,-53.0554
5.33065,0.723976,-53.1388
5.33899,0.723149,-53.2221
5.34732,0.722401,-53.3054
5.35565,0.721693,-53.3888
5.36399,0.720984,-53.4721
5.37232,0.720196,-53.5554
5.38065,0.719527,-53.6388
5.38899,0.718779,-53.7221
5.39732,0.71803,-53.8054
5.40565,0.717243,-53.8887
5.41399,0.716534,-53.9721
5.42232,0.715786,-54.0554
5.43065,0.715116,-54.1387
5.43899,0.714368,-54.2221
5.44732,0.713581,-54.3054
5.45565,0.712872,-54.3887
5.46399,0.712124,-54.4721
5.47232,0.711336,-54.5554
5.48065,0.710667,-54.6387
5.48899,0.709997,-54.7221
5.49732,0.70921,-54.8054
5.50565,0.708462,-54.8887
5.51399,0.707713,-54.972
5.52232,0.707005,-55.0554
5.53065,0.706217,-55.1387
5.53899,0.705469,-55.222
5.54732,0.704878,-55.3054
5.55565,0.70413,-55.3887
5.56399,0.703342,-55.472
5.57232,0.702594,-55.5554
5.58065,0.701885,-55.6387
5.58899,0.701098,-55.722
5.59732,0.700428,-55.8054
5.60565,0.699641,-55.8887
5.61399,0.698972,-55.972
5.62232,0.698184,-56.0553
5.63065,0.697515,-56.1387
5.63899,0.696806,-56.222
5.64732,0.696097,-56.3053
5.65565,0.695231,-56.3887
5.66399,0.694679,-56.472
5.67232,0.693813,-56.5553
5.68065,0.693065,-56.6387
5.68899,0.692435,-56.722
5.69732,0.691568,-56.8053
5.70565,0.691017,-56.8887
5.71388,0.689993,-56.971
5.72222,0.689403,-57.0543
5.73055,0.688773,-57.1376
5.73888,0.688103,-57.221
5.74722,0.687276,-57.3043
5.75555,0.686371,-57.3876
5.76388,0.685819,-57.471
5.77222,0.685032,-57.5543
5.78055,0.684323,-57.6376
5.78888,0.683575,-57.721
5.79722,0.682984,-57.8043
5.80555,0.682236,-57.8876
5.81388,0.681409,-57.9709
5.82222,0.680543,-58.0543
5.83055,0.679991,-58.1376
5.83888,0.679322,-58.2209
5.84722,0.678534,-58.3043
5.85555,0.677826,-58.3876
5.86388,0.677117,-58.4709
5.87222,0.676329,-58.5543
5.88055,0.67566,-58.6376
5.88888,0.67499,-58.7209
5.89722,0.674203,-58.8043
5.90555,0.673612,-58.8876
5.91388,0.672825,-58.9709
5.92222,0.672037,-59.0543
5.93055,0.671407,-59.1376
5.93888,0.670659,-59.2209
5.94722,0.669871,-59.3042
5.95555,0.669163,-59.3876
5.96388,0.668336,-59.4709
5.97222,0.667666,-59.5542
5.98055,0.666997,-59.6376
5.98888,0.666367,-59.7209
5.99722,0.665579,-59.8042
6.00555,0.66487,-59.8876
6.01388,0.664122,-59.9709
6.02222,0.663413,-60.0542
6.03055,0.662665,-60.1376
6.03888,0.661996,-60.2209
6.04722,0.661326,-60.3042
6.05555,0.660618,-60.3875
6.06388,0.65983,-60.4709
6.07222,0.659161,-60.5542
6.08055,0.658373,-60.6375
6.08888,0.657704,-60.7209
6.09722,0.656995,-60.8042
6.10555,0.656286,-60.8875
6.11388,0.655538,-60.9709
6.12222,0.65479,-61.0542
6.13055,0.65412,-61.1375
6.13888,0.65349,-61.2209
6.14722,0.652703,-61.3042
6.15555,0.652073,-61.3875
6.16388,0.651324,-61.4708
6.17222,0.650458,-61.5542
6.18055,0.649789,-61.6375
6.18888,0.649237,-61.7208
6.19722,0.648371,-61.8042
6.20555,0.647702,-61.8875
6.21388,0.647032,-61.9708
6.22222,0.646245,-62.0542
6.23055,0.645536,-62.1375
6.23888,0.644866,-62.2208
6.24722,0.644197,-62.3042
6.25555,0.643528,-62.3875
6.26388,0.64274,-62.4708
6.27222,0.642031,-62.5542
6.28055,0.641322,-62.6375
6.28888,0.640574,-62.7208
6.29722,0.640023,-62.8041
6.30555,0.639117,-62.8875
6.31388,0.638487,-62.9708
6.32222,0.637778,-63.0541
6.33055,0.637148,-63.1375
6.33888,0.6364,-63.2208
6.34722,0.635691,-63.3041
6.35555,0.634904,-63.3875
6.36388,0.634234,-63.4708
6.37222,0.633644,-63.5541
6.38055,0.632896,-63.6375
6.38888,0.632266,-63.7208
6.39722,0.631517,-63.8041
6.40555,0.630769,-63.8875
6.41388,0.630179,-63.9708
6.42222,0.62947,-64.0541
6.43055,0.628682,-64.1374
6.43888,0.627934,-64.2208
6.44722,0.627383,-64.3041
6.45555,0.626635,-64.3874
6.46388,0.625847,-64.4708
6.47222,0.625217,-64.5541
6.48055,0.624587,-64.6374
6.48888,0.623839,-64.7208
6.49722,0.623169,-64.8041
6.50555,0.622539,-64.8874
6.51388,0.62187,-64.9708
6.52222,0.621161,-65.0541
6.53055,0.620373,-65.1374
6.53888,0.619704,-65.2207
6.54722,0.618995,-65.3041
6.55555,0.618365,-65.3874
6.56388,0.617656,-65.4707
6.57222,0.616987,-65.5541
6.58055,0.616239,-65.6374
6.58888,0.615569,-65.7207
6.59722,0.614821,-65.8041
6.60555,0.614191,-65.8874
6.61388,0.613561,-65.9707
6.62222,0.612774,-66.0541
6.63055,0.612144,-66.1374
6.63888,0.611474,-66.2207
6.64722,0.610844,-66.3041
6.65555,0.610096,-66.3874
6.66388,0.609348,-66.4707
6.67222,0.608718,-66.554
6.68055,0.607969,-66.6374
6.68888,0.607261,-66.7207
6.69722,0.606552,-66.804
6.70555,0.605922,-66.8874
6.71388,0.605292,-66.9707
6.72222,0.604701,-67.054
6.73055,0.603914,-67.1374
6.73888,0.603244,-67.2207
6.74722,0.602614,-67.304
6.75555,0.601905,-67.3874
6.76388,0.601275,-67.4707
6.77222,0.600645,-67.554
6.78055,0.599858,-67.6374
6.78888,0.599228,-67.7207
6.79722,0.598519,-67.804
6.80555,0.597849,-67.8873
6.81388,0.59718,-67.9707
6.82222,0.59655,-68.054
6.83055,0.595802,-68.1373
6.83888,0.59525,-68.2207
6.84722,0.594542,-68.304
6.85555,0.593833,-68.3873
6.86388,0.593124,-68.4707
6.87222,0.592533,-68.554
6.88055,0.591943,-68.6373
6.88888,0.591234,-68.7207
6.89722,0.590525,-68.804
6.90555,0.589777,-68.8873
6.91388,0.589147,-68.9706
6.92222,0.588517,-69.054
6.93055,0.587966,-69.1373
6.93888,0.587099,-69.2206
6.94722,0.58643,-69.304
6.95555,0.5858,-69.3873
6.96388,0.585248,-69.4706
6.97222,0.584618,-69.554
6.98055,0.58391,-69.6373
6.98888,0.583161,-69.7206
6.99722,0.582492,-69.804
7.00555,0.581901,-69.8873
7.01388,0.581232,-69.9706
7.02222,0.580523,-70.054
7.03055,0.579736,-70.1373
7.03888,0.579302,-70.2206
7.04722,0.578554,-70.3039
7.05555,0.577845,-70.3873
7.06388,0.577294,-70.4706
7.07222,0.576625,-70.5539
7.08055,0.575955,-70.6373
7.08888,0.575168,-70.7206
7.09722,0.574735,-70.8039
7.10555,0.573908,-70.8873
7.11388,0.573356,-70.9706
7.12222,0.572766,-71.0539
7.13055,0.572057,-71.1373
7.13888,0.571348,-71.2206
7.14722,0.570679,-71.3039
7.15555,0.570167,-71.3872
7.16388,0.569419,-71.4706
7.17222,0.568867,-71.5539
7.18055,0.568198,-71.6372
7.18888,0.567528,-71.7206
7.19722,0.56682,-71.8039
7.20555,0.56619,-71.8872
7.21388,0.56552,-71.9706
7.22222,0.56493,-72.0539
7.23055,0.564221,-72.1372
7.23888,0.56363,-72.2206
7.24722,0.563079,-72.3039
7.25555,0.56237,-72.3872
7.26388,0.561819,-72.4706
7.27222,0.561189,-72.5539
7.28055,0.56044,-72.6372
7.28888,0.55981,-72.7205
7.29722,0.559102,-72.8039
7.30555,0.55855,-72.8872
7.31388,0.557881,-72.9705
7.32222,0.557212,-73.0539
7.33055,0.556621,-73.1372
7.33888,0.55607,-73.2205
7.34722,0.555361,-73.3039
7.35555,0.554691,-73.3872
7.36388,0.554101,-73.4705
7.37222,0.553471,-73.5539
7.38055,0.552841,-73.6372
7.38888,0.552132,-73.7205
7.39722,0.551541,-73.8039
7.40555,0.55099,-73.8872
7.41388,0.550242,-73.9705
7.42222,0.549612,-74.0538
7.43055,0.549139,-74.1372
7.43888,0.54847,-74.2205
7.44722,0.5478,-74.3038
7.45555,0.547131,-74.3872
7.46388,0.54658,-74.4705
7.47222,0.54591,-74.5538
7.48055,0.545241,-74.6372
7.48888,0.544729,-74.7205
7.49722,0.544059,-74.8038
7.50555,0.543351,-74.8872
7.51388,0.542878,-74.9705
7.52222,0.54213,-75.0538
7.53055,0.541618,-75.1371
7.53888,0.540988,-75.2205
7.54722,0.540397,-75.3038
7.55555,0.539728,-75.3871
7.56388,0.539137,-75.4705
7.57222,0.538468,-75.5538
7.58055,0.537719,-75.6371
7.58888,0.537208,-75.7205
7.59722,0.536538,-75.8038
7.60555,0.535948,-75.8871
7.61388,0.535396,-75.9705
7.62222,0.534766,-76.0538
7.63055,0.534176,-76.1371
7.63888,0.533624,-76.2205
7.64722,0.532915,-76.3038
7.65555,0.532364,-76.3871
7.66388,0.531734,-76.4704
7.67222,0.530907,-76.5538
7.68055,0.530474,-76.6371
7.68888,0.529844,-76.7204
7.69722,0.529293,-76.8038
7.70555,0.528623,-76.8871
7.71388,0.528033,-76.9704
7.72222,0.527521,-77.0538
7.73055,0.526851,-77.1371
7.73888,0.526142,-77.2204
7.74722,0.525591,-77.3038
7.75555,0.525001,-77.3871
7.76388,0.52437,-77.4704
7.77222,0.52378,-77.5537
7.78055,0.523189,-77.6371
7.78888,0.522638,-77.7204
7.79722,0.522087,-77.8037
7.80555,0.521338,-77.8871
7.81388,0.520866,-77.9704
7.82222,0.520275,-78.0537
7.83055,0.519645,-78.1371
7.83888,0.518936,-78.2204
7.84722,0.518385,-78.3037
7.85555,0.517873,-78.3871
7.86388,0.517282,-78.4704
7.87222,0.516692,-78.5537
7.88055,0.515983,-78.6371
7.88888,0.515392,-78.7204
7.89722,0.514802,-78.8037
7.90555,0.514132,-78.887
7.91388,0.51366,-78.9704
7.92222,0.513069,-79.0537
7.93055,0.512478,-79.137
7.93888,0.511927,-79.2204
7.94722,0.511297,-79.3037
7.95555,0.510628,-79.387
7.96388,0.509998,-79.4704
7.97222,0.509446,-79.5537
7.98055,0.508895,-79.637
7.98888,0.508304,-79.7204
7.99722,0.507832,-79.8037
8.00555,0.507123,-79.887
8.01388,0.506572,-79.9703
8.02222,0.50606,-80.0537
8.03055,0.505469,-80.137
8.03888,0.5048,-80.2203
8.04722,0.504248,-80.3037
8.05555,0.503618,-80.387
8.06388,0.503106,-80.4703
8.07222,0.502476,-80.5537
8.08055,0.502004,-80.637
8.08888,0.501334,-80.7203
8.09722,0.500862,-80.8037
8.10555,0.500153,-80.887
8.11388,0.499523,-80.9703
8.12222,0.499051,-81.0537
8.13055,0.498421,-81.137
8.13888,0.497909,-81.2203
8.14722,0.497357,-81.3036
8.15555,0.496688,-81.387
8.16388,0.496137,-81.4703
8.17222,0.495703,-81.5536
8.18055,0.495034,-81.637
8.18888,0.494483,-81.7203
8.19722,0.493774,-81.8036
8.20555,0.493262,-81.887
8.21388,0.492789,-81.9703
8.22222,0.492199,-82.0536
8.23055,0.491608,-82.137
8.23888,0.490939,-82.2203
8.24722,0.490427,-82.3036
8.25555,0.489876,-82.387
8.26388,0.489285,-82.4703
8.27222,0.488773,-82.5536
8.28055,0.488143,-82.6369
8.28888,0.48767,-82.7203
8.29722,0.486962,-82.8036
8.30555,0.48645,-82.8869
8.31388,0.485898,-82.9703
8.32222,0.485347,-83.0536
8.33055,0.484796,-83.1369
8.33888,0.484244,-83.2203
8.34722,0.483693,-83.3036
8.35555,0.482984,-83.3869
8.36388,0.482473,-83.4703
8.37222,0.482039,-83.5536
8.38055,0.481449,-83.6369
8.38888,0.480819,-83.7203
8.39722,0.480189,-83.8036
8.40555,0.479795,-83.8869
8.41388,0.479165,-83.9702
8.42222,0.478613,-84.0536
8.43055,0.478023,-84.1369
8.43888,0.477511,-84.2202
8.44722,0.476999,-84.3036
8.45555,0.476369,-84.3869
8.46388,0.475818,-84.4702
8.47222,0.475266,-84.5536
8.48055,0.474676,-84.6369
8.48888,0.474124,-84.7202
8.49722,0.473573,-84.8036
8.50555,0.473101,-84.8869
8.51388,0.47251,-84.9702
8.52222,0.471998,-85.0535
8.53055,0.471407,-85.1369
8.53888,0.470856,-85.2202
8.54722,0.470384,-85.3035
8.55555,0.469832,-85.3869
8.56388,0.469242,-85.4702
8.57222,0.46869,-85.5535
8.58055,0.468296,-85.6369
8.58888,0.467666,-85.7202
8.59722,0.467036,-85.8035
8.60555,0.466525,-85.8869
8.61388,0.466013,-85.9702
8.62222,0.465501,-86.0535
8.63055,0.464871,-86.1369
8.63888,0.464359,-86.2202
8.64722,0.463768,-86.3035
8.65555,0.463177,-86.3868
8.66388,0.462705,-86.4702
8.67222,0.462154,-86.5535
8.68055,0.461602,-86.6368
8.68888,0.461051,-86.7202
8.69722,0.4605,-86.8035
8.70555,0.459988,-86.8868
8.71388,0.459397,-86.9701
8.72222,0.458806,-87.0535
8.73055,0.458334,-87.1368
8.73888,0.457822,-87.2201
8.74722,0.457349,-87.3034
8.75555,0.456798,-87.3868
8.76388,0.456247,-87.4701
8.77222,0.455774,-87.5534
8.78055,0.455144,-87.6368
8.78888,0.454593,-87.7201
8.79722,0.454042,-87.8034
8.80555,0.453569,-87.8867
8.81388,0.453018,-87.9701
8.82222,0.452545,-88.0534
8.83055,0.451994,-88.1367
8.83888,0.451482,-88.22
8.84722,0.451049,-88.3034
8.85555,0.45038,-88.3867
8.86388,0.449868,-88.47
8.87222,0.449395,-88.5534
8.88055,0.448883,-88.6367
8.88888,0.448214,-88.72
8.89722,0.447741,-88.8034
8.90555,0.447269,-88.8867
8.91388,0.446678,-88.97
8.92222,0.446127,-89.0533
8.93055,0.445694,-89.1367
8.93888,0.445142,-89.22
8.94722,0.44463,-89.3033
8.95555,0.44404,-89.3867
8.96388,0.443567,-89.47
8.97222,0.443016,-89.5533
8.98055,0.442465,-89.6367
8.98888,0.442032,-89.72
8.99722,0.441401,-89.8033
9.00555,0.441008,-89.8867
9.01388,0.440378,-89.97
9.02222,0.439945,-90.0533
9.03055,0.439393,-90.1366
9.03888,0.438842,-90.22
9.04722,0.43833,-90.3033
9.05555,0.437857,-90.3866
9.06388,0.437346,-90.47
9.07222,0.436834,-90.5533
9.08055,0.436204,-90.6366
9.08888,0.435692,-90.72
9.09722,0.435219,-90.8033
9.10555,0.434747,-90.8866
9.11388,0.434195,-90.9699
9.12222,0.433644,-91.0533
9.13055,0.433132,-91.1366
9.13888,0.43262,-91.2199
9.14722,0.432187,-91.3033
9.15555,0.431557,-91.3866
9.16388,0.431124,-91.4699
9.17222,0.430612,-91.5533
9.18055,0.430218,-91.6366
9.18888,0.429706,-91.7199
9.19722,0.429194,-91.8033
9.20555,0.428604,-91.8866
9.21388,0.428092,-91.9699
9.22222,0.427501,-92.0532
9.23055,0.427107,-92.1366
9.23888,0.426595,-92.2199
9.24722,0.426044,-92.3032
9.25555,0.425611,-92.3866
9.26388,0.425099,-92.4699
9.27222,0.424548,-92.5532
9.28055,0.424036,-92.6366
9.28888,0.423603,-92.7199
9.29722,0.42313,-92.8032
9.30555,0.422461,-92.8866
9.31388,0.422028,-92.9699
9.32222,0.421555,-93.0532
9.33055,0.420964,-93.1365
9.33888,0.420571,-93.2199
9.34722,0.41998,-93.3032
9.35555,0.419665,-93.3865
9.36388,0.419074,-93.4699
9.37222,0.418523,-93.5532
9.38055,0.417972,-93.6365
9.38888,0.417617,-93.7199
9.39722,0.417027,-93.8032
9.40555,0.416593,-93.8865
9.41388,0.416082,-93.9699
9.42222,0.41553,-94.0532
9.43055,0.415058,-94.1365
9.43888,0.414546,-94.2198
9.44722,0.414073,-94.3032
9.45555,0.413522,-94.3865
9.46388,0.413049,-94.4698
9.47222,0.412734,-94.5532
9.48055,0.412104,-94.6365
9.48888,0.411514,-94.7198
9.49722,0.411081,-94.8032
9.50555,0.410608,-94.8865
9.51388,0.410096,-94.9698
9.52222,0.409702,-95.0532
9.53055,0.409151,-95.1365
9.53888,0.408639,-95.2198
9.54722,0.408088,-95.3031
9.55555,0.407694,-95.3865
9.56388,0.407182,-95.4698
9.57222,0.406749,-95.5531
9.58055,0.406237,-95.6365
9.58888,0.405725,-95.7198
9.59722,0.405213,-95.8031
9.60555,0.404701,-95.8865
9.61388,0.404268,-95.9698
9.62222,0.403717,-96.0531
9.63055,0.403205,-96.1365
9.63888,0.402851,-96.2198
9.64722,0.402339,-96.3031
9.65555,0.401906,-96.3864
9.66388,0.401394,-96.4698
9.67222,0.400921,-96.5531
9.68055,0.40037,-96.6364
9.68888,0.399937,-96.7198
9.69722,0.399425,-96.8031
9.70555,0.398952,-96.8864
9.71388,0.398519,-96.9698
9.72222,0.397968,-97.0531
9.73055,0.397535,-97.1364
9.73888,0.397141,-97.2198
9.74722,0.39659,-97.3031
9.75555,0.396156,-97.3864
9.76388,0.395684,-97.4697
9.77222,0.395211,-97.5531
9.78055,0.394621,-97.6364
9.78888,0.394188,-97.7197
9.79722,0.393676,-97.8031
9.80555,0.393242,-97.8864
9.81388,0.39277,-97.9697
9.82222,0.392376,-98.0531
9.83055,0.391904,-98.1364
9.83888,0.391392,-98.2197
9.84722,0.39088,-98.3031
9.85555,0.390447,-98.3864
9.86388,0.389895,-98.4697
9.87222,0.389541,-98.553
9.88055,0.38899,-98.6364
9.88888,0.388517,-98.7197
9.89722,0.388123,-98.803
9.90555,0.387572,-98.8864
9.91388,0.387139,-98.9697
9.92222,0.386666,-99.053
9.93055,0.386194,-99.1364
9.93888,0.385721,-99.2197
9.94722,0.385249,-99.303
9.95555,0.384816,-99.3863
9.96388,0.384304,-99.4697
9.97222,0.38391,-99.553
9.98055,0.383477,-99.6363
9.98888,0.383044,-99.7197
9.99722,0.382532,-99.803
10.0056,0.38202,-99.8863
10.0139,0.381547,-99.9697
10.0222,0.381193,-100.053
10.0306,0.380681,-100.136
10.0389,0.38013,-100.22
10.0472,0.379736,-100.303
10.0556,0.379303,-100.386
10.0639,0.378791,-100.47
10.0722,0.378318,-100.553
10.0806,0.377885,-100.636
10.0889,0.377294,-100.72
10.0972,0.377058,-100.803
10.1056,0.376507,-100.886
10.1139,0.376074,-100.97
10.1222,0.37568,-101.053
10.1306,0.375207,-101.136
10.1389,0.374696,-101.22
10.1472,0.374262,-101.303
10.1556,0.373829,-101.386
10.1639,0.373357,-101.47
10.1722,0.372924,-101.553
10.1806,0.372372,-101.636
10.1889,0.372018,-101.72
10.1972,0.371545,-101.803
10.2056,0.371152,-101.886
10.2139,0.370679,-101.97
10.2222,0.370246,-102.053
10.2306,0.369734,-102.136
10.2389,0.369261,-102.22
10.2472,0.368868,-102.303
10.2556,0.368395,-102.386
10.2639,0.36808,-102.47
10.2722,0.36745,-102.553
10.2806,0.366977,-102.636
10.2889,0.366623,-102.72
10.2972,0.36619,-102.803
10.3056,0.365678,-102.886
10.3139,0.365324,-102.97
10.3222,0.36489,-103.053
10.3306,0.364418,-103.136
10.3389,0.363985,-103.22
10.3472,0.363512,-103.303
10.3556,0.363,-103.386
10.3639,0.362607,-103.47
10.3722,0.362173,-103.553
10.3806,0.361819,-103.636
10.3889,0.361346,-103.72
10.3972,0.360874,-103.803
10.4056,0.360559,-103.886
10.4139,0.359889,-103.97
10.4222,0.359614,-104.053
10.4306,0.359181,-104.136
10.4389,0.35859,-104.22
10.4472,0.358314,-104.303
10.4556,0.357763,-104.386
10.4639,0.357487,-104.47
10.4722,0.356857,-104.553
10.4806,0.356424,-104.636
10.4889,0.35603,-104.719
10.4972,0.355558,-104.803
10.5056,0.355164,-104.886
10.5139,0.354731,-104.969
10.5222,0.354337,-105.053
10.5306,0.353904,-105.136
10.5389,0.353432,-105.219
10.5472,0.352998,-105.303
10.5556,0.352605,-105.386
10.5639,0.352171,-105.469
10.5722,0.351738,-105.553
10.5806,0.351345,-105.636
10.5889,0.350833,-105.719
10.5972,0.350478,-105.803
10.6056,0.350006,-105.886
10.6139,0.349533,-105.969
10.6222,0.349139,-106.053
10.6306,0.348706,-106.136
10.6389,0.348273,-106.219
10.6472,0.347919,-106.303
10.6556,0.347485,-106.386
10.6639,0.347013,-106.469
10.6722,0.34658,-106.553
10.6806,0.346147,-106.636
10.6889,0.345753,-106.719
10.6972,0.345438,-106.803
10.7056,0.344887,-106.886
10.7139,0.344414,-106.969
10.7222,0.34402,-107.053
10.7306,0.343705,-107.136
10.7389,0.343115,-107.219
10.7472,0.34276,-107.303
10.7556,0.342406,-107.386
10.7639,0.341973,-107.469
10.7722,0.341579,-107.553
10.7806,0.341106,-107.636
10.7889,0.340752,-107.719
10.7972,0.34024,-107.803
10.8056,0.339886,-107.886
10.8139,0.339452,-107.969
10.8222,0.339019,-108.053
10.8306,0.338586,-108.136
10.8389,0.338114,-108.219
10.8472,0.337838,-108.303
10.8556,0.337405,-108.386
10.8639,0.336853,-108.469
10.8722,0.336538,-108.553
10.8806,0.336145,-108.636
10.8889,0.335633,-108.719
10.8972,0.335278,-108.803
10.9056,0.334845,-108.886
10.9139,0.334491,-108.969
10.9222,0.333979,-109.053
10.9306,0.333664,-109.136
10.9389,0.333113,-109.219
10.9472,0.332798,-109.303
10.9556,0.332443,-109.386
10.9639,0.331971,-109.469
10.9722,0.331577,-109.553
10.9806,0.331301,-109.636
10.9889,0.330711,-109.719
10.9972,0.330317,-109.803
11.0056,0.329962,-109.886
11.0139,0.32945,-109.969
11.0222,0.329135,-110.053
11.0306,0.328742,-110.136
11.0389,0.328269,-110.219
11.0472,0.327875,-110.303
11.0556,0.327482,-110.386
11.0639,0.327167,-110.469
11.0722,0.326812,-110.553
11.0806,0.3263,-110.636
11.0889,0.325906,-110.719
11.0972,0.325473,-110.803
11.1056,0.32508,-110.886
11.1139,0.324646,-110.969
11.1222,0.324331,-111.053
11.1306,0.323898,-111.136
11.1389,0.323465,-111.219
11.1472,0.322993,-111.303
11.1556,0.322638,-111.386
11.1639,0.322284,-111.469
11.1722,0.321851,-111.553
11.1806,0.321417,-111.636
11.1889,0.321102,-111.719
11.1972,0.32059,-111.803
11.2056,0.320236,-111.886
11.2139,0.319921,-111.969
11.2222,0.319449,-112.053
11.2306,0.319055,-112.136
11.2389,0.3187,-112.219
11.2472,0.318267,-112.303
11.2556,0.317913,-112.386
11.2639,0.317519,-112.469
11.2722,0.317086,-112.553
11.2806,0.316731,-112.636
11.2889,0.316259,-112.719
11.2972,0.315904,-112.803
11.3056,0.315432,-112.886
11.3139,0.315078,-112.969
11.3222,0.314802,-113.053
11.3306,0.314369,-113.136
11.3389,0.313975,-113.219
11.3472,0.313502,-113.303
11.3556,0.313306,-113.386
11.3639,0.312833,-113.469
11.3722,0.312439,-113.553
11.3806,0.312006,-113.636
11.3889,0.311652,-113.719
11.3972,0.311179,-113.803
11.4056,0.310904,-113.886
11.4139,0.310431,-113.969
11.4222,0.310116,-114.053
11.4306,0.309683,-114.136
11.4389,0.309289,-114.219
11.4472,0.308935,-114.303
11.4556,0.308501,-114.386
11.4639,0.308147,-114.469
11.4722,0.307753,-114.553
11.4806,0.307399,-114.636
11.4889,0.306966,-114.719
11.4972,0.306611,-114.803
11.5056,0.306178,-114.886
11.5139,0.305784,-114.969
11.5222,0.305469,-115.053
11.5306,0.305194,-115.136
11.5389,0.304721,-115.219
11.5472,0.304327,-115.303
11.5556,0.303934,-115.386
11.5639,0.303619,-115.469
11.5722,0.303146,-115.553
11.5806,0.30287,-115.636
11.5889,0.302437,-115.719
11.5972,0.301965,-115.803
11.6056,0.301689,-115.886
11.6139,0.301256,-115.969
11.6222,0.300862,-116.053
11.6306,0.300547,-116.136
11.6389,0.300153,-116.219
11.6472,0.29972,-116.302
11.6556,0.299326,-116.386
11.6639,0.299051,-116.469
11.6722,0.298578,-116.552
11.6806,0.298303,-116.636
11.6889,0.29783,-116.719
11.6972,0.297554,-116.802
11.7056,0.297161,-116.886
11.7139,0.296728,-116.969
11.7222,0.296452,-117.052
11.7306,0.296097,-117.136
11.7389,0.295704,-117.219
11.7472,0.295231,-117.302
11.7556,0.294995,-117.386
11.7639,0.294522,-117.469
11.7722,0.294207,-117.552
11.7806,0.293892,-117.636
11.7889,0.29342,-117.719
11.7972,0.293026,-117.802
11.8056,0.292711,-117.886
11.8139,0.292435,-117.969
11.8222,0.292042,-118.052
